Repository: kastle-lab/knowledge-extraction-methods-exploration

# knowledge-extraction-methods-exploration

## Repository Structure

```
knowledge-extraction-methods-exploration/
├── csv/                              # Modular representation of the schema as triples in CSVs (the names of the contained files represent the modules)
├── extracted-knowledge/              # The cleaned data-populated triples by LLMs
├── .gitignore
├── Automated-RAP.ipynb               # Code for LLM pipeline to generate data-populated triples
├── L156_S2_Roy_2007.xml              # Gold standard XML used as a means of comparison
├── LICENSE
├── README.md
├── knowledge-extraction-cleaning.py  # Code to clean the data-populated triples
├── pub-extraction-eval.py            # Code to evaluate cleaned data-populated triples against publication and gold standard XML
├── publication.md                    # Publication converted into Markdown
├── triples.csv                       # Representation of the schema as triples in a CSV
```

The items contained in `extracted-knowledge/` have the following naming convention: `<model_name>-<boolean>-<boolean>-<boolean>-<boolean>-knowledge-extraction` with no extension for directories and `.csv` for files. The four booleans represent the following configurations:

1. Schema Provision (Complete = True, Modules = False)  
2. Schema Pruning (Yes = True, No = False)  
3. Literature Pruning (Yes = True, No = False)  
4. Example Provision (Yes = True, No = False)

File: extracted-knowledge/claude-sonnet-4-20250514-False-True-False-True-knowledge-extraction/claude-sonnet4-knowledge-extraction-Software.csv
"SilicaNanoparticles","hasQuantity","5 wt%"
"XLPE","hasProperty","Density: 0.95 g/cm³"
"XLPE","hasProperty","BreakdownStrength: 270 kV/mm"
"XLPEUntreatedNanosilica","hasProperty","BreakdownStrength: 314 kV/mm"
"XLPEAEAPSTreatedNanosilica","hasProperty","BreakdownStrength: 400 kV/mm"
"XLPEHMDSTreatedNanosilica","hasProperty","BreakdownStrength: 336 kV/mm"
"XLPETESTreatedNanosilica","hasProperty","BreakdownStrength: 446 kV/mm"
"XLPE","hasProperty","Crystallinity: 40%"
"XLPETESTreatedNanosilica","hasProperty","Crystallinity: 60%"
"Experiment","hasLocation","Rensselaer Polytechnic Institute"
"Collection","hasDOI","https://doi.org/10.1007/s10853-006-0413-0"
"XLPESilicaNanocomposite","hasComponent","SilicaNanoparticles"
"XLPESilicaNanocomposite","hasComponent","XLPE"
"XLPE","hasProperty","Permittivity: 2.2"
"MicronScaleSilicaComposite","hasProperty","Permittivity: 3.14"
"NanosilicaComposite","hasProperty","Permittivity: 2.2"
"TSCMeasurement","isMeasuredUnderCondition","Temperature: 60 °C"
"TSCMeasurement","isMeasuredUnderCondition","RampRate: 2 °C/min"
"AbsorptionCurrentMeasurement","isMeasuredUnderCondition","Temperature: 298 K"
"BreakdownTest","isMeasuredUnderCondition","RampRate: 500 V/s"
"ElectrodeRadius","hasQuantity","4 μm"
"ElectrodeRadius","hasQuantity","12 μm"
"SampleThickness","hasQuantity","0.15 mm"
"SampleThickness","hasQuantity","0.015 mm"
"GoldElectrodeThickness","hasQuantity","150 Å"

File: extracted-knowledge/claude-sonnet-4-20250514-False-True-False-True-knowledge-extraction/claude-sonnet4-knowledge-extraction-ViscoelasticProperty.csv
"SiO2_Nanoparticles","hasQuantity","5 wt%"
"NanosilicaAEAPS","hasComponent","n-(2-aminoethyl) 3-aminopropyltrimethoxysilane"
"NanosilicaHMDS","hasComponent","hexamethyldisilazane"
"NanosilicaTES","hasComponent","triethoxyvinylsilane"
"XLPE","hasProperty","Breakdown strength: 270 kV/mm"
"XLPENanosilicaUntreated","hasProperty","Breakdown strength: 314 kV/mm"
"XLPENanosilicaAEAPS","hasProperty","Breakdown strength: 400 kV/mm"
"XLPENanosilicaHMDS","hasProperty","Breakdown strength: 336 kV/mm"
"XLPENanosilicaTES","hasProperty","Breakdown strength: 446 kV/mm"
"XLPE","hasProperty","Crystallinity: 40%"
"XLPENanosilicaTES","hasProperty","Crystallinity: 60%"
"XLPENanosilicaUntreated","hasProperty","Permittivity: 2.2"
"XLPEMicrosilica","hasProperty","Permittivity: 3.14"
"XLPENanosilicaUntreated","hasProperty","Activation energy: 0.18 ± 0.05 eV"
"XLPENanosilicaAEAPS","hasProperty","Activation energy: 0.34 ± 0.07 eV"
"XLPENanosilicaHMDS","hasProperty","Activation energy: 0.31 ± 0.04 eV"
"XLPENanosilicaTES","hasProperty","Activation energy: 0.18 ± 0.09 eV"
"XLPEMicrosilica","hasProperty","Activation energy: 0.28 ± 0.06 eV"
"Collection","hasDOI","https://doi.org/10.1007/s10853-006-0413-0"
